Repository: stloendays/Catalyst-Longevity-Benchmark

# Catalyst Longevity Benchmark

A methods-first benchmark for studying heterogeneous catalyst deactivation, lifetime, and long-horizon performance without new experiments or large-scale computation.

## Scientific question

Does catalyst ranking based on initial activity remain valid after explicitly accounting for deactivation kinetics, finite time-on-stream observation windows, and censored lifetime measurements?

The v0.1 system is restricted to **Ni/Al2O3-based dry reforming of methane (DRM)** catalysts.

## Core objects

For a reported time-on-stream trajectory X(t), define normalized activity

`a(t) = X(t) / X0`.

Primary derived endpoints include:

- initial activity/conversion `X0`
- deactivation parameters (`kd`, `tau`, `beta`, model dependent)
- threshold lifetimes `t95`, `t90`, `t80`
- right-censoring indicators for unresolved lifetime thresholds
- horizon-specific integrated performance `AUC_H`
- operation-horizon-dependent catalyst ranking `Rank_i(H)`

## Frozen v0.1 rules

1. Primary system: Ni/Al2O3-based DRM.
2. Primary trajectory: CH4 conversion vs time-on-stream; CO2 conversion is secondary.
3. A test that ends before a lifetime threshold is crossed is treated as a right-censored observation, not a measured lifetime.
4. Primary validation is paper-grouped / leave-one-paper-out. Random-row splitting is not accepted as the main generalization estimate.
5. Mechanism labels such as coking or sintering require explicit source evidence.
6. Observational associations are not interpreted as causal effects without additional design/adjustment.

## Planned workflow

`Literature -> provenance-tracked TOS curves -> kinetic fitting -> censored lifetime endpoints -> dynamic ranking -> interpretable models -> mechanism-conditioned analysis`

## Repository layout

```text
.
├── README.md
├── data/
│   ├── registry/
│   ├── raw_digitized/
│   ├── interim/
│   └── processed/
├── schemas/
├── protocols/
├── src/catlongevity/
├── notebooks/
├── tests/
├── reports/
└── manuscript/
```

## Status

**v0.1 / Pilot literature audit.** Research protocol is frozen; literature screening and curve-level extraction are in progress.

File: data/processed/jin2022_600c_censor_endpoints_v0.1.csv
paper_id,catalyst,threshold,normalized_final_activity,status,lower_h,upper_h,evidence_semantics,notes
P2022_JIN,Ni/Al2O3,t95,0.4085,interval,0,100,derived_from_two_source_observed_endpoints_no_interpolation,"First passage is only known to occur within the 100-h observation interval; no exact threshold time is inferred."
P2022_JIN,Ni/Al2O3,t90,0.4085,interval,0,100,derived_from_two_source_observed_endpoints_no_interpolation,"First passage is only known to occur within the 100-h observation interval; no exact threshold time is inferred."
P2022_JIN,Ni/Al2O3,t80,0.4085,interval,0,100,derived_from_two_source_observed_endpoints_no_interpolation,"First passage is only known to occur within the 100-h observation interval; no exact threshold time is inferred."
P2022_JIN,2ZrO2-Ni/Al2O3,t95,0.7095,interval,0,100,derived_from_two_source_observed_endpoints_no_interpolation,"First passage is only known to occur within the 100-h observation interval; no exact threshold time is inferred."
P2022_JIN,2ZrO2-Ni/Al2O3,t90,0.7095,interval,0,100,derived_from_two_source_observed_endpoints_no_interpolation,"First passage is only known to occur within the 100-h observation interval; no exact threshold time is inferred."
P2022_JIN,2ZrO2-Ni/Al2O3,t80,0.7095,interval,0,100,derived_from_two_source_observed_endpoints_no_interpolation,"First passage is only known to occur within the 100-h observation interval; no exact threshold time is inferred."
P2022_JIN,5ZrO2-Ni/Al2O3,t95,0.7391,interval,0,100,derived_from_two_source_observed_endpoints_no_interpolation,"First passage is only known to occur within the 100-h observation interval; no exact threshold time is inferred."
P2022_JIN,5ZrO2-Ni/Al2O3,t90,0.7391,interval,0,100,derived_from_two_source_observed_endpoints_no_interpolation,"First passage is only known to occur within the 100-h observation interval; no exact threshold time is inferred."
P2022_JIN,5ZrO2-Ni/Al2O3,t80,0.7391,interval,0,100,derived_from_two_source_observed_endpoints_no_interpolation,"First passage is only known to occur within the 100-h observation interval; no exact threshold time is inferred."
P2022_JIN,10ZrO2-Ni/Al2O3,t95,,unknown,,,qualitative_source_statement_only,"Author text states no deactivation over 100 h, but the numerical trajectory/end value has not been recovered; qualitative wording is not converted into a censor bound."
P2022_JIN,10ZrO2-Ni/Al2O3,t90,,unknown,,,qualitative_source_statement_only,"Author text states no deactivation over 100 h, but the numerical trajectory/end value has not been recovered; qualitative wording is not converted into a censor bound."
P2022_JIN,10ZrO2-Ni/Al2O3,t80,,unknown,,,qualitative_source_statement_only,"Author text states no deactivation over 100 h, but the numerical trajectory/end value has not been recovered; qualitative wording is not converted into a censor bound."

File: data/processed/zhou2015_pairwise_crossovers_v0.1.csv
paper_id,catalyst_a,catalyst_b,observed_instantaneous_crossover_lower_h,observed_instantaneous_crossover_upper_h,instantaneous_linear_estimate_h,cumulative_piecewise_linear_estimate_h,primary_vs_sensitivity,notes
P2015_ZHOU,Ni/Al2O3(350),Ni/Al2O3(700),0.5,15,9.2000000000,18.5023363976,"observed bracket primary; both point estimates sensitivity","A starts above B at 0.5 h; B is above A at 15 h. Cumulative estimate integrates from first observation at 0.5 h."
P2015_ZHOU,Ni/Al2O3(350),Ni/Al2O3(900),0.5,15,8.0185185185,15.5553201502,"observed bracket primary; both point estimates sensitivity","A starts above B at 0.5 h; B is above A at 15 h."
P2015_ZHOU,Ni/Al2O3(700),Ni/Al2O3(900),0.5,15,7.3235294118,14.1470588235,"observed bracket primary; both point estimates sensitivity","A starts above B at 0.5 h; B is above A at 15 h."
