Repository: stloendays/Catalyst-Longevity-Benchmark

# Catalyst Longevity Benchmark

A methods-first benchmark for studying heterogeneous catalyst deactivation, lifetime, and long-horizon performance without new experiments or large-scale computation.

## Scientific question

Does catalyst ranking based on initial activity remain valid after explicitly accounting for deactivation kinetics, finite time-on-stream observation windows, and censored lifetime measurements?

The v0.1 system is restricted to **Ni/Al2O3-based dry reforming of methane (DRM)** catalysts.

## Core objects

For a reported time-on-stream trajectory X(t), define normalized activity

`a(t) = X(t) / X0`.

Primary derived endpoints include:

- initial activity/conversion `X0`
- deactivation parameters (`kd`, `tau`, `beta`, model dependent)
- threshold lifetimes `t95`, `t90`, `t80`
- right-censoring indicators for unresolved lifetime thresholds
- horizon-specific integrated performance `AUC_H`
- operation-horizon-dependent catalyst ranking `Rank_i(H)`

## Frozen v0.1 rules

1. Primary system: Ni/Al2O3-based DRM.
2. Primary trajectory: CH4 conversion vs time-on-stream; CO2 conversion is secondary.
3. A test that ends before a lifetime threshold is crossed is treated as a right-censored observation, not a measured lifetime.
4. Primary validation is paper-grouped / leave-one-paper-out. Random-row splitting is not accepted as the main generalization estimate.
5. Mechanism labels such as coking or sintering require explicit source evidence.
6. Observational associations are not interpreted as causal effects without additional design/adjustment.

## Planned workflow

`Literature -> provenance-tracked TOS curves -> kinetic fitting -> censored lifetime endpoints -> dynamic ranking -> interpretable models -> mechanism-conditioned analysis`

## Repository layout

```text
.
├── README.md
├── data/
│   ├── registry/
│   ├── raw_digitized/
│   ├── interim/
│   └── processed/
├── schemas/
├── protocols/
├── src/catlongevity/
├── notebooks/
├── tests/
├── reports/
└── manuscript/
```

## Status

**v0.1 / Pilot literature audit.** Research protocol is frozen; literature screening and curve-level extraction are in progress.

File: data/processed/pilot_threshold_observations_v0.2.csv
observation_id,paper_id,catalyst,temperature_C,metric,threshold,status,lower_h,upper_h,source_start_h,source_end_h,start_value,end_value,normalized_end,source_location,source_url,note
T2022_SHI_REF_CH4_95,P2022_SHI,Ni/Al2O3,700,CH4_conversion,0.95,interval,0,50,0,50,80,76,0.9500,Figure 7 + Results text,https://pmc.ncbi.nlm.nih.gov/articles/PMC9101347/,Endpoint-only text bounds first passage; full curve may tighten interval.
T2022_SHI_REF_CH4_90,P2022_SHI,Ni/Al2O3,700,CH4_conversion,0.90,right_censored,50,,0,50,80,76,0.9500,Figure 7 + Results text,https://pmc.ncbi.nlm.nih.gov/articles/PMC9101347/,Activity remains above 90% of initial at 50 h.
T2022_SHI_REF_CH4_80,P2022_SHI,Ni/Al2O3,700,CH4_conversion,0.80,right_censored,50,,0,50,80,76,0.9500,Figure 7 + Results text,https://pmc.ncbi.nlm.nih.gov/articles/PMC9101347/,Activity remains above 80% of initial at 50 h.
T2022_SHI_REF_CO2_95,P2022_SHI,Ni/Al2O3,700,CO2_conversion,0.95,right_censored,50,,0,50,87,84,0.9655,Figure 7 + Results text,https://pmc.ncbi.nlm.nih.gov/articles/PMC9101347/,CO2 retention remains above 95% at 50 h.
T2026_ZHANG_R800_550_CH4_95,P2026_ZHANG,5Ni/Al2O3-R800,550,CH4_conversion,0.95,interval,0,20,0,20,20.4,12.6,0.6176,Figure 3i,https://orca.cardiff.ac.uk/id/eprint/186067/1/1-s2.0-S0926337326003255-main.pdf,Endpoint-only evidence; exact crossing time not inferred.
T2026_ZHANG_R800_550_CH4_90,P2026_ZHANG,5Ni/Al2O3-R800,550,CH4_conversion,0.90,interval,0,20,0,20,20.4,12.6,0.6176,Figure 3i,https://orca.cardiff.ac.uk/id/eprint/186067/1/1-s2.0-S0926337326003255-main.pdf,Endpoint-only evidence; exact crossing time not inferred.
T2026_ZHANG_R800_550_CH4_80,P2026_ZHANG,5Ni/Al2O3-R800,550,CH4_conversion,0.80,interval,0,20,0,20,20.4,12.6,0.6176,Figure 3i,https://orca.cardiff.ac.uk/id/eprint/186067/1/1-s2.0-S0926337326003255-main.pdf,Endpoint-only evidence; exact crossing time not inferred.
T2026_ZHANG_R600_550_CH4_95,P2026_ZHANG,5Ni/Al2O3-R600,550,CH4_conversion,0.95,interval,0,20,0,20,17.2,15.8,0.9186,Figure 3j,https://orca.cardiff.ac.uk/id/eprint/186067/1/1-s2.0-S0926337326003255-main.pdf,Retained about 92% after 20 h.
T2026_ZHANG_R600_550_CH4_90,P2026_ZHANG,5Ni/Al2O3-R600,550,CH4_conversion,0.90,right_censored,20,,0,20,17.2,15.8,0.9186,Figure 3j,https://orca.cardiff.ac.uk/id/eprint/186067/1/1-s2.0-S0926337326003255-main.pdf,Threshold not crossed during observed 20 h.
T2026_ZHANG_R600_550_CH4_80,P2026_ZHANG,5Ni/Al2O3-R600,550,CH4_conversion,0.80,right_censored,20,,0,20,17.2,15.8,0.9186,Figure 3j,https://orca.cardiff.ac.uk/id/eprint/186067/1/1-s2.0-S0926337326003255-main.pdf,Threshold not crossed during observed 20 h.
T2026_ZHANG_R800_600_CH4_95,P2026_ZHANG,5Ni/Al2O3-R800,600,CH4_conversion,0.95,interval,0,20,0,20,26.9,19.1,0.7100,Figure 3e,https://orca.cardiff.ac.uk/id/eprint/186067/1/1-s2.0-S0926337326003255-main.pdf,All tracked thresholds crossed within 20 h.
T2026_ZHANG_R800_600_CH4_90,P2026_ZHANG,5Ni/Al2O3-R800,600,CH4_conversion,0.90,interval,0,20,0,20,26.9,19.1,0.7100,Figure 3e,https://orca.cardiff.ac.uk/id/eprint/186067/1/1-s2.0-S0926337326003255-main.pdf,All tracked thresholds crossed within 20 h.
T2026_ZHANG_R800_600_CH4_80,P2026_ZHANG,5Ni/Al2O3-R800,600,CH4_conversion,0.80,interval,0,20,0,20,26.9,19.1,0.7100,Figure 3e,https://orca.cardiff.ac.uk/id/eprint/186067/1/1-s2.0-S0926337326003255-main.pdf,All tracked thresholds crossed within 20 h.
T2026_ZHANG_R600_600_CH4_95,P2026_ZHANG,5Ni/Al2O3-R600,600,CH4_conversion,0.95,interval,20,50,20,50,18.6,16.5,0.8871,Figure 3f,https://orca.cardiff.ac.uk/id/eprint/186067/1/1-s2.0-S0926337326003255-main.pdf,At 20 h activity is still above t95 threshold; by 50 h it is below. Text and figure values differ slightly but classification is unchanged.
T2026_ZHANG_R600_600_CH4_90,P2026_ZHANG,5Ni/Al2O3-R600,600,CH4_conversion,0.90,interval,20,50,20,50,18.6,16.5,0.8871,Figure 3f,https://orca.cardiff.ac.uk/id/eprint/186067/1/1-s2.0-S0926337326003255-main.pdf,At 20 h activity is above 90% of initial; by 50 h it is below.
T2026_ZHANG_R600_600_CH4_80,P2026_ZHANG,5Ni/Al2O3-R600,600,CH4_conversion,0.80,right_censored,50,,0,50,19.4,16.5,0.8505,Figure 3f,https://orca.cardiff.ac.uk/id/eprint/186067/1/1-s2.0-S0926337326003255-main.pdf,Activity remains above 80% of initial at 50 h.
