Repository: stloendays/Catalyst-Longevity-Benchmark

# Catalyst Longevity Benchmark

A methods-first benchmark for studying heterogeneous catalyst deactivation, lifetime, and long-horizon performance without new experiments or large-scale computation.

## Scientific question

Does catalyst ranking based on initial activity remain valid after explicitly accounting for deactivation kinetics, finite time-on-stream observation windows, and censored lifetime measurements?

The v0.1 system is restricted to **Ni/Al2O3-based dry reforming of methane (DRM)** catalysts.

## Core objects

For a reported time-on-stream trajectory X(t), define normalized activity

`a(t) = X(t) / X0`.

Primary derived endpoints include:

- initial activity/conversion `X0`
- deactivation parameters (`kd`, `tau`, `beta`, model dependent)
- threshold lifetimes `t95`, `t90`, `t80`
- right-censoring indicators for unresolved lifetime thresholds
- horizon-specific integrated performance `AUC_H`
- operation-horizon-dependent catalyst ranking `Rank_i(H)`

## Frozen v0.1 rules

1. Primary system: Ni/Al2O3-based DRM.
2. Primary trajectory: CH4 conversion vs time-on-stream; CO2 conversion is secondary.
3. A test that ends before a lifetime threshold is crossed is treated as a right-censored observation, not a measured lifetime.
4. Primary validation is paper-grouped / leave-one-paper-out. Random-row splitting is not accepted as the main generalization estimate.
5. Mechanism labels such as coking or sintering require explicit source evidence.
6. Observational associations are not interpreted as causal effects without additional design/adjustment.

## Planned workflow

`Literature -> provenance-tracked TOS curves -> kinetic fitting -> censored lifetime endpoints -> dynamic ranking -> interpretable models -> mechanism-conditioned analysis`

## Repository layout

```text
.
├── README.md
├── data/
│   ├── registry/
│   ├── raw_digitized/
│   ├── interim/
│   └── processed/
├── schemas/
├── protocols/
├── src/catlongevity/
├── notebooks/
├── tests/
├── reports/
└── manuscript/
```

## Status

**v0.1 / Pilot literature audit.** Research protocol is frozen; literature screening and curve-level extraction are in progress.

File: data/raw_digitized/franz2021_fe_series_source_points_v0.1.csv
paper_id,catalyst,metric,time_lower_h,time_upper_h,value,value_unit,value_status,source_location,extraction_method,conditions,notes
P2021_FRANZ,REF,CH4_conversion,0,0,40,percent,approx_reported,Section 2.2 text,reported_text,"10 mg catalyst; 650 C; 100 mL min^-1; 25% CH4; 25% CO2 in N2; fresh first DRM cycle","Text: initial methane conversion approx. 40%."
P2021_FRANZ,REF,CH4_conversion,6,8,25,percent,approx_reported,Section 2.2 text,reported_text,"10 mg catalyst; 650 C; 100 mL min^-1; 25% CH4; 25% CO2 in N2; fresh first DRM cycle","Text: within first 6-8 h deactivation leads to ca. 25% conversion. Time is interval-valued; do not treat 8 h as an exact event time."
P2021_FRANZ,REF,CH4_conversion,24,24,22,percent,approx_digitized,Figure 6 and Section 2.2,visual_digitization_plus_text,"10 mg catalyst; 650 C; 100 mL min^-1; 25% CH4; 25% CO2 in N2; fresh first DRM cycle","Text says final conversion slightly higher than 20% after 24 h; 22% is provisional visual digitization for sensitivity calculations only."
P2021_FRANZ,1Fe1Ni,CH4_conversion,0,0,24,percent,approx_digitized,Figure 6,visual_digitization,"10 mg catalyst; 650 C; 100 mL min^-1; 25% CH4; 25% CO2 in N2; fresh first DRM cycle","Provisional visual read of the induction-period starting point (~24%); retain an approximate flag and do not use as an exact reported number."
P2021_FRANZ,1Fe1Ni,CH4_conversion,2,24,30,percent,approx_reported,Section 2.2 text,reported_text,"10 mg catalyst; 650 C; 100 mL min^-1; 25% CH4; 25% CO2 in N2; fresh first DRM cycle","Text: takes ca. 2 h to reach a stable conversion of only 30% that remains unchanged during the subsequent 22 h."
P2021_FRANZ,0.5Fe1Ni,CH4_conversion,1,1,42,percent,approx_reported,Section 2.2 text,reported_text,"10 mg catalyst; 650 C; 100 mL min^-1; 25% CH4; 25% CO2 in N2; fresh first DRM cycle","Text: conversion first increases to ca. 42% in the first 60 min TOS."
P2021_FRANZ,0.5Fe1Ni,CH4_conversion,24,24,40,percent,approx_reported,Section 2.2 text,reported_text,"10 mg catalyst; 650 C; 100 mL min^-1; 25% CH4; 25% CO2 in N2; fresh first DRM cycle","Text: decreases very slowly and reaches 40% after 24 h TOS."
P2021_FRANZ,1Fe1Ni,coke_after_reaction,24,24,2.4,wt_percent,reported,Section 2.2 text,reported_text,"10 mg catalyst; 650 C; 100 mL min^-1; 25% CH4; 25% CO2 in N2; fresh first DRM cycle","Reported coke after reaction; mechanism evidence for Fe-promoted stability."
P2021_FRANZ,0.5Fe1Ni,coke_after_reaction,24,24,13.2,wt_percent,reported,Section 2.2 text,reported_text,"10 mg catalyst; 650 C; 100 mL min^-1; 25% CH4; 25% CO2 in N2; fresh first DRM cycle","Reported coke after reaction."
P2021_FRANZ,0.25Fe1Ni,coke_after_reaction,24,24,33.2,wt_percent,reported,Section 2.2 text,reported_text,"10 mg catalyst; 650 C; 100 mL min^-1; 25% CH4; 25% CO2 in N2; fresh first DRM cycle","Reported coke after reaction; shows non-monotonic coke response at lower Fe loading."

File: data/raw_digitized/jin2022_600c_source_observed_endpoints_v0.1.csv
paper_id,catalyst,time_h,metric,value,unit,evidence_type,source_locator,source_identifier,notes
P2022_JIN,Ni/Al2O3,0,CH4_conversion,14.2,percent,source_observed_author_text,"author manuscript narrative accompanying Fig. 8","https://www.osti.gov/servlets/purl/1960732","Start of the 100-h 600 C DRM test; author text reports deactivation from 14.2% to 5.8%."
P2022_JIN,Ni/Al2O3,100,CH4_conversion,5.8,percent,source_observed_author_text,"author manuscript narrative accompanying Fig. 8","https://www.osti.gov/servlets/purl/1960732","End of the 100-h 600 C DRM test; 59% relative activity loss reported."
P2022_JIN,2ZrO2-Ni/Al2O3,0,CH4_conversion,14.8,percent,source_observed_author_text,"author manuscript narrative accompanying Fig. 8","https://www.osti.gov/servlets/purl/1960732","Start of the 100-h 600 C DRM test."
P2022_JIN,2ZrO2-Ni/Al2O3,100,CH4_conversion,10.5,percent,source_observed_author_text,"author manuscript narrative accompanying Fig. 8","https://www.osti.gov/servlets/purl/1960732","End of the 100-h 600 C DRM test; 30% relative activity loss reported."
P2022_JIN,5ZrO2-Ni/Al2O3,0,CH4_conversion,16.1,percent,source_observed_author_text,"author manuscript narrative accompanying Fig. 8","https://www.osti.gov/servlets/purl/1960732","Start of the 100-h 600 C DRM test."
P2022_JIN,5ZrO2-Ni/Al2O3,100,CH4_conversion,11.9,percent,source_observed_author_text,"author manuscript narrative accompanying Fig. 8","https://www.osti.gov/servlets/purl/1960732","End of the 100-h 600 C DRM test; 26% relative activity loss reported. The earlier DOE final report gives 11.4% / 29%, retained separately as a source conflict."

File: data/raw_digitized/zhou2015_table3_tof.csv
paper_id,catalyst,calcination_C,time_h,tof_ch4_s_inv,coking_wt_pct_100h,reaction_temperature_C,feed_N2_CH4_CO2,F_over_W_L_gcat_h,source_location,source_url,notes
P2015_ZHOU,Ni/Al2O3(350),350,0.5,6.5,36.97,700,2:1:1,480,Table 3,https://repository.kaust.edu.sa/bitstreams/1f6e62ae-92fa-4540-9fc8-fe8fd41c6b68/download,First observed TOF; not assumed to be true t=0 activity.
P2015_ZHOU,Ni/Al2O3(350),350,15,3.2,36.97,700,2:1:1,480,Table 3,https://repository.kaust.edu.sa/bitstreams/1f6e62ae-92fa-4540-9fc8-fe8fd41c6b68/download,
P2015_ZHOU,Ni/Al2O3(350),350,40,2.6,36.97,700,2:1:1,480,Table 3,https://repository.kaust.edu.sa/bitstreams/1f6e62ae-92fa-4540-9fc8-fe8fd41c6b68/download,
P2015_ZHOU,Ni/Al2O3(350),350,100,1.7,36.97,700,2:1:1,480,Table 3,https://repository.kaust.edu.sa/bitstreams/1f6e62ae-92fa-4540-9fc8-fe8fd41c6b68/download,
P2015_ZHOU,Ni/Al2O3(700),700,0.5,5.9,16.33,700,2:1:1,480,Table 3,https://repository.kaust.edu.sa/bitstreams/1f6e62ae-92fa-4540-9fc8-fe8fd41c6b68/download,First observed TOF; not assumed to be true t=0 activity.
P2015_ZHOU,Ni/Al2O3(700),700,15,3.6,16.33,700,2:1:1,480,Table 3,https://repository.kaust.edu.sa/bitstreams/1f6e62ae-92fa-4540-9fc8-fe8fd41c6b68/download,
P2015_ZHOU,Ni/Al2O3(700),700,40,3.2,16.33,700,2:1:1,480,Table 3,https://repository.kaust.edu.sa/bitstreams/1f6e62ae-92fa-4540-9fc8-fe8fd41c6b68/download,
P2015_ZHOU,Ni/Al2O3(700),700,100,2.9,16.33,700,2:1:1,480,Table 3,https://repository.kaust.edu.sa/bitstreams/1f6e62ae-92fa-4540-9fc8-fe8fd41c6b68/download,
P2015_ZHOU,Ni/Al2O3(900),900,0.5,5.1,7.93,700,2:1:1,480,Table 3,https://repository.kaust.edu.sa/bitstreams/1f6e62ae-92fa-4540-9fc8-fe8fd41c6b68/download,First observed TOF; not assumed to be true t=0 activity.
P2015_ZHOU,Ni/Al2O3(900),900,15,4.5,7.93,700,2:1:1,480,Table 3,https://repository.kaust.edu.sa/bitstreams/1f6e62ae-92fa-4540-9fc8-fe8fd41c6b68/download,
P2015_ZHOU,Ni/Al2O3(900),900,40,4.4,7.93,700,2:1:1,480,Table 3,https://repository.kaust.edu.sa/bitstreams/1f6e62ae-92fa-4540-9fc8-fe8fd41c6b68/download,
P2015_ZHOU,Ni/Al2O3(900),900,100,4.4,7.93,700,2:1:1,480,Table 3,https://repository.kaust.edu.sa/bitstreams/1f6e62ae-92fa-4540-9fc8-fe8fd41c6b68/download,
